Repository: pozzo-research-group/OT2-Course-MSE

> **Archived.** This repository is read-only and no longer maintained. The Opentrons OT-2 design-of-experiments code it shares is kept in [OT2-DOE](https://github.com/pozzo-research-group/OT2-DOE) (reference version, cited) and continued in [OT2-ADT](https://github.com/pozzo-research-group/OT2-ADT).

# OT2-Course-MSE
Course documents and code for introduction to high-throughput experimentation module for MSE

## Description 
The purpose of this module is to introduce high-throughput experimentation for the synthesis of gold nanoparticles. Students will explore the design space used to create gold nanoparticles and then autonomously synthesize them using an OT2 liquid handling robot. Depending on the chosen regent concentrations, nanospheres or nanorods may form, which can sometimes be identified by the sample's color, or more accurately, by characterizing them using Uv-vis Spectroscopy. All the modules can be easily run using jupyter notebooks, without any coding experience.

### For "2.Run_OT2": ###

1. To install this library, first download the zip file from github.
2. Open the jupyter notebook from the OT2 app.
3. Upload the zip file to the OT2 jupyter notebook.
4. Open the terminal.
5. Run the following lines of code to unzip the file: 
```
	cd var/lib/jupyter/notebooks 
	unzip OT2-Course-MSE-main
```

File: Stock_Solution_Protocol/Gold Nanoparticle Synthesis.md
**Gold Nanoparticle Synthesis** 

**Objective**

Perform gold nanoparticle synthesis by the seed mediated growth method and explore the experimental design space that leads to different nanostructures. This method can be used to synthesize around 96 samples of volumes of 1300 uL.  

**Materials**

Chemicals

- Hexadecyltrimethylammonium bromide (CTAB) from TCI America
- Gold Chloride hydrate from Sigma Aldrich 
- Silver Nitrate from Sigma Aldrich 
- Ascorbic Acid from Sigma Aldrich 
- Sodium Borohydride from Sigma Aldrich

Labware

- 1 50mL flask 
- 6 20mL flasks 
- 2 magnetic stir bars 
- 1 hot plate 
- Weighing scale and supplies 
- DI water and 10 mL of Ice-cold water
- 2 mL vial or 48 well plate 
- Pipettes in the range of 20 uL – 1000 uL



Table I. Stock Solution Information 

|Reagent |Concentration (mM)|Mass (mg)|Volume (mL)|
| :- | :- | :- | :- |
|CTAB|200|3640|50|
|Gold Chloride hydrate  |1.00|6.06|20|
|Gold Chloride hydrate  |0.50|0.75|5|
|Silver Nitrate |0.64|2.17|20|
|Ascorbic Acid |6.30|22.2|20|
|Sodium Borohydride|10.0  |7.56|10 |

Additional Instructions 

CTAB: To fully dissolve CTAB into the solution, it must be heated to at least 30 degrees Celsius and stirred at 1000 – 1200 rpm. The solution should be fully transparent when dissolved. It may also take around 30 minutes for this to happen. This stock solution must be kept at 30 degrees Celsius after it is fully dissolved, if not it will crystalize. Use this stock solution immediately after removing it from the hot plate and return it to the plate if not in use. If crystals start to form, re-heat the solution. 

Gold Chloride hydrate: It may be easier to first create a 1M solution of Gold Chloride hydrate , and then use that to make the stock solutions. The 1mM solution can be made with 20 uL of 1M Gold Chloride hydrate and 19.98 mL of water, while the 0.5 mM solution can be made with 10 uL of 1 M Gold Chloride hydrate and 20 mL of water.

Sodium Borohydride: The reaction between this chemical and water is highly exothermic, which is why the stock solution must be made in ice-cold water. This stock solution must be used immediately after it is made and cannot be reused. This stock solution is only used to synthesize the gold seeds. 

Gold Seeds:

1. Synthesize the seed solution (35 minutes)
   1. Mix 5 mL of the 200 mM CTAB stock solution with 5 mL of the 0.5 mM Gold Chloride hydrate stock solution. Heat the mixture to 30 degrees Celsius and stir at 800 rpm. The mixture should be yellow. 
   2. 5 minutes later, add 0.6 mL of the freshly made, ice-cold 10 mM Sodium Borohydride to the mixture. It should immediately turn brown in color. 
   3. Wait another 5 minutes and then turn off the stirring but keep the heating. Wait and additional 30 minutes for the seeds to grow. The final solution should be a brownish color. 
   4. In another 20 mL flask, add 1.59 mL of the seed solution that was just made, and 18.41 mL of water to make the seed stock solution. This diluted seed stock solution will be used to synthesize the nanoparticles. 


**Summary**

To synthesize gold nanoparticles, the following stock solutions will be used. 

Table II. Suggested Design Space to explore  
|Reagent|Volume Range (uL)|
| :-: | :-: |
|CTAB|20-450|
|Gold Chloride hydrate |20-350|
|Silver Nitrate|20-150|
|Ascorbic Acid|20-200|
|Gold Seeds|20-150|
|Water|Add so each well has a volume of 1300 uL|
